Repository: jShainline/soen_votan

File: process/process_sheets/fabrication_steps/etch_opto-SiO2_01.tex
\item Fluorine Oxford with recipe opto-SiO2
\begin{itemize}
\item CHF$_3$: 40\,sccm
\item O$_2$: 5\,sccm
\item RF: 80\,W
\item ICP: 1000\,W
\item Pressure: 10\,mT
\item Etch rate $\approx$\,100\,nm/min with 1:1 selectivity
\end{itemize}
